Repository: ziatdinovmax/SciLink

<picture>
    <source media="(prefers-color-scheme: dark)" srcset="misc/scilink_logo_dark_animated.svg">
  </picture>

# SciLink

**An agentic platform that runs your research cycle: plan, analyze, simulate.**

SciLink is **mission control** for materials and chemistry research: an agent
that takes a research task, splits it across specialist AI teams for
experimental planning and multi-modal data analysis, and connects their
results. Analysis findings feed the design of the next experiment, and that
experiment's data comes back for analysis, so a cycle that usually spans
separate tools, file formats and specialists runs as one continuous study.
Simulation agents, which bring computational modeling into the same loop, are
under active development.

You can work with SciLink in three ways. **Chat with it** in the browser or
terminal and steer as it goes. **Give it a task** from the command line or
Python and let it run to the end on its own. Or let **another AI agent**, such

as Claude Code, call it as a scientific specialist over MCP.
---

## Quick start

```bash
pip install scilink           # core, including the web UI
pip install "scilink[sim]"    # + simulation stack (ASE, atomate2, …)
```

Set a model key (any one of these):

```bash
export ANTHROPIC_API_KEY=...   # or OPENAI_API_KEY / GEMINI_API_KEY,
                               # or SCILINK_API_KEY + --base-url for an
                               # OpenAI-compatible proxy
```

Launch mission control:

```bash
scilink ui       # Mission Control in the browser
scilink          # the same agent in your terminal
```

Give it a task:

> *"Here are UV-Vis spectra across temperature and pH. Fit the product and byproduct bands, then suggest the next conditions to maximize selectivity."*
>
> *"Set up a DFT calculation for nitrate adsorbed on Cu(111) and prepare VASP inputs."*
>
> *"Propose a simple precipitation process to recover magnesium from this produced-water sample, and turn it into a protocol for our liquid-handling robot."*

Mission control decides which specialists to involve, runs them at the autonomy
level you chose, and reports back with files, figures and suggested next steps.
Run it interactively and steer, hand it a brief with `--mode autonomous` and
collect the results, or start `scilink serve` and let another agent send the
tasks.

<details>
<summary>Optional: advanced segmentation with SAM</summary>

The analysis agents work without additional dependencies, but installing Meta's
[Segment Anything Model](https://github.com/facebookresearch/segment-anything)
enables more advanced particle and grain segmentation. It is not on PyPI:

```bash
pip install git+https://github.com/facebookresearch/segment-anything.git
```
</details>

## See it in action

From measurements to the next experiment: a UV-Vis series is fitted and the
feature table goes straight into Bayesian optimization:

<table>
  <tr>
    <td width="50%"><img src="docs/figures/readme/ui_analysis_fit.jpg" alt="Mission control chat with the verbose fitting log streaming per-spectrum results and a live window showing the latest fit"></td>
    <td width="50%"><img src="docs/figures/readme/ui_bo_recommendation.jpg" alt="Mission control reports the analysis and the next temperature and pH recommended by Bayesian optimization"></td>
  </tr>
  <tr>
    <td><sub><b>Analysis.</b> Every spectrum fitted with a verified, locked recipe. Results appear as they come in.</sub></td>
    <td><sub><b>Planning.</b> The fitted features feed a Bayesian optimizer that recommends the next measurement.</sub></td>
  </tr>
</table>

From a plain-language request to ready-to-run inputs and protocols:

<table>
  <tr>
    <td width="50%"><img src="docs/figures/readme/ui_structure_3d.jpg" alt="An adsorbate on a copper slab shown in an interactive 3D viewer next to the generated VASP inputs"></td>
    <td width="50%"><img src="docs/figures/readme/ui_plan_review.jpg" alt="A proposed experimental plan with hypothesis and steps, awaiting approval"></td>
  </tr>
  <tr>
    <td><sub><b>Simulation.</b> The agent builds and checks the structure and writes DFT inputs ready for HPC.</sub></td>
    <td><sub><b>Experiment design.</b> Plans stop at a review gate. Approve them or ask for changes.</sub></td>
  </tr>
</table>

### Reports

Every run leaves a self-contained HTML report next to its data, figures and
scripts:

<table>
  <tr>
    <td width="33%" valign="top"><img src="docs/figures/readme/report_series.jpg" alt="Spectral series analysis report"></td>
    <td width="33%" valign="top"><img src="docs/figures/readme/report_image.jpg" alt="Image analysis report"></td>
    <td width="33%" valign="top"><img src="docs/figures/readme/report_plan.jpg" alt="Experimental plan report"></td>
  </tr>
  <tr>
    <td><sub><b>Spectral series.</b> Parameter trends across conditions, every individual fit, claims and caveats.</sub></td>

File: data/GH_stm.json
{
    "material_type": "Graphene",
    "synthesis_details": "Our first step was to create single atomic vacancies in the topmost graphene layer of the graphite samples by irradiating them with Ar+ ions (ion energy 100 eV, time of exposure = 3–4 s) in the UHV chamber and further annealing 600 °C to remove interstitials. Next, we exposed the irradiated graphite surface to atomic hydrogen produced by cracking of H2 molecules on a hot arc- shaped tungsten filament (filament temperature ~2200 °C) under UHV conditionsThe total hydrogen pressure in the UHV chamber was adjusted to 10^(−2) Pa using a leak-valve technique, and the temperature of the sample surface during hydrogenation remained at 900 °C ± 100 °C. After hydrogenation, the samples were annealed again at 600 °C under UHV conditions. We emphasize that the samples were not exposed to the ambient environment during the entire preparation process.",
    "microscopy_type": "The STM experiments were performed under UHV conditions at room temperature in a constant-current mode using the Japan Electron Optics Laboratory (JEOL) JSPM-4500S system with a base pressure of 6 × 10^(−9) Pa. The STM tips were prepared by electrochemical etching of tungsten wire and were further cleaned by Ar+ ion sputtering (ion energy = 1.0–3.5 keV).",
    "experimental_details": {
        "sample bias voltage": "0.1 V",
        "tunneling current setpoint": "0.9 nA"
    }
}

File: data/GO_cafm.json
{
    "material_type": "Reduced Graphene Oxide",
    "synthesis_details": "Samples were prepared from natural graphite (Kojundo Chemical Laboratory) using the conventional Hummers method 58 and drop-cast onto freshly cleaved highly ordered pyrolytic graphite or Au(111) substrates. The Au(111) substrates were prepared via the thermal evaporation of Au onto mica. The GO sheets on Au(111) underwent hydrazine reduction through exposure to hydrazine monohydrate (Kanto Chemical Co., Inc.) vapor. The resultant hydrazine-exposed GO sheets were then thermally reduced by heating on Au(111) at 800 °C for 8 h under UHV.",
    "microscopy_type": "Current-mapping AFM imaging  were performed under UHV (∼5e-8 Pa) at room temperature using a commercially available AFM system (VT beam-deflection AFM, Omicron). In the small bias regime where the tunneling current is linearly dependent on the bias, the tunneling current signal is proportional to the local density of states near the Fermi level.",
    "experimental_details": {
        "sample bias voltage": "2 mV",
        "spatial_info":{
            "field_of_view_x": 15,
            "field_of_view_y": 15,
            "field_of_view_units": "nm"
        }
    }
}

File: data/MoS2_stem.json
{
    "material_type": "MoS2 monolayer",
    "synthesis_details": "V-doped MoS2 films were synthesized on c-plane sapphire substrates using a custom-built MOCVD system. Mo(CO)6 (99.99% purity, Sigma-Aldrich) and V(C5H5)2 (99.99% purity, Sigma-Aldrich) powders are placed into stainless steel bubblers and serve as the Mo and V precursors, respectively. During synthesis, the pressure inside the bubblers are kept constant at 735 torr, and the temperature is set to 24°C for Mo(CO)6 and 50°C for V(C5H5)2 to maintain a constant precursor vapor pressure. Concentration of Mo and V precursor in the growth chamber can be tightly controlled by introducing precise flow of H2 carrier gas through the bubblers. A high-purity H2S gas lecture bottle (99.5%, Sigma-Aldrich) is used as the sulfur source. Growths are carried out at a growth temperature of 1000°C and a pressure of 50 torr, using a multistep growth process",
    "microscopy_type": "HAADF-STEM",
    "experimental_details": {
        "voltage": "60 kV",
        "probe_current": "30 pA",
        "spatial_info":{
            "field_of_view_x": 9.0,
            "field_of_view_y": 9.0,
            "field_of_view_units": "nm"
        }
    }
}

File: data/oxide_catalyst.json
{
    "material_type": "Mo–V–Te–Ta oxide",
    "synthesis_details": "The nominal compositions (molar ratio) of the Mo–V–Te–Ta oxide catalyst are Mo/V/Te/Ta = 1:0.3:0.17:0.12. To make specimen for electron microscopy, the catalyst sample was embedded in a resin, and sectioned by microtome as approximately 50 nm slices. These specimens were introduced into a holey carbon coated Cu grid.",
    "microscopy_type": "HAADF-STEM",
    "experimental_details": {
        "voltage": "100 kV"
    }
}
